Repository: srinikhil25/XRD_Scorer

# XRD Scorer

A desktop application for X-ray Diffraction (XRD) data analysis with support for multiple file formats, background subtraction, K-alpha stripping, and reference pattern matching.

## Features

- **Multi-format Support**: Load XRD data from various file formats:
  - XRDML (Bruker/PANalytical)
  - DAT (text format)
  - ASC (ASCII format)
  - TXT (generic text format)

- **Background Subtraction**: Multiple verified algorithms:
  - Iterative polynomial fitting (Sonneveld-Visser method)
  - Polynomial fitting
  - Rolling ball algorithm
  - Top-hat transform
  - SNIP (Sensitive Nonlinear Iterative Peak)

- **K-alpha Stripping**: Remove Kα2 component using:
  - Rachinger correction method
  - Iterative Rachinger correction

- **Reference Pattern Matching**: 
  - Load reference patterns from ICDD and Materials Project databases
  - Overlay reference patterns on experimental data
  - Support for JSON format reference patterns

- **Interactive Visualization**:
  - Real-time plotting with matplotlib
  - Show negative values after background subtraction
  - Overlay multiple patterns
  - Zoom and pan capabilities

- **User-Friendly Interface**:
  - Modern PyQt6 GUI
  - Intuitive controls
  - Extensible architecture for adding new features

### Create Executable (for distribution)

To create a standalone executable that can be installed on other desktops:

#### Using cx_Freeze:

```bash
pip install cx_Freeze
python setup.py build
```

## Usage

1. **Load XRD File**: Click "Load XRD File" or use File → Open to load your XRD data file

2. **Background Subtraction**:
   - Select a method from the dropdown
   - Adjust parameters (e.g., polynomial degree)
   - Click "Apply Background Subtraction"
   - Negative values will be shown in red

3. **K-alpha Stripping**:
   - Select method (Rachinger or Iterative Rachinger)
   - Set wavelength (default: 1.54056 Å for Cu Kα1)
   - Click "Apply K-alpha Stripping"

4. **Reference Pattern Overlay**:
   - Search for a reference pattern in the database
   - Click "Overlay Selected Pattern" to see it on your data

5. **Reset**: Click "Reset to Original" to undo all processing

## File Formats

### Reference Pattern Format

Reference patterns should be in JSON format. Two formats are supported:

**Materials Project format:**
```json
{
  "wavelength": {"element": "Cu", "in_angstroms": 1.54184},
  "pattern": [[amplitude, [h, k, l], two_theta, d_spacing], ...]
}
```

**Simple format:**
```json
{
  "id": "pattern_id",
  "name": "Pattern Name",
  "peaks": [
    {"d_spacing": 3.247, "intensity": 100, "hkl": "110"},
    ...
  ]
}
```

## Project Structure

```
XRD_Scorer/
├── src/
│   ├── core/           # Core processing modules
│   │   ├── file_parser.py
│   │   ├── background_subtraction.py
│   │   ├── kalpha_stripping.py
│   │   └── reference_pattern.py
│   ├── gui/            # GUI modules
│   │   └── main_window.py
│   ├── visualization/  # Plotting modules
│   │   └── plotter.py
│   └── main.py
├── data/               # Reference pattern databases
├── run.py             # Application entry point
├── setup.py           # Installation script
└── requirements.txt   # Dependencies
```

## Adding New Features

The application is designed to be extensible. To add new features:

1. **New Processing Algorithm**: Add to `src/core/` with a consistent interface
2. **New File Format**: Add parser to `src/core/file_parser.py`
3. **New GUI Component**: Add widget to `src/gui/main_window.py` or create new module
4. **New Visualization**: Extend `src/visualization/plotter.py`

## Background Subtraction Algorithms

The application implements several verified background subtraction methods:

- **Iterative Polynomial**: Recommended for most cases, iteratively excludes peaks from fitting
- **Polynomial**: Simple polynomial fit to entire spectrum
- **Rolling Ball**: Morphological opening operation
- **Top-hat**: Difference between original and morphological opening
- **SNIP**: Sensitive Nonlinear Iterative Peak clipping

## K-alpha Stripping

The Rachinger correction method is used to remove the Kα2 component:

- Calculates angular separation between Kα1 and Kα2 peaks
- Subtracts scaled and shifted spectrum
- Default wavelength ratio: 1.0025 (Cu radiation)
- Default intensity ratio: 0.5 (Cu radiation)

File: data/databases/json/Al2Ti4C2_0095.json
{
  "id": "Al2Ti4C2_0095",
  "name": "Al2Ti4C2",
  "formula": null,
  "source": "ICDD",
  "space_group": "PE3fmmc",
  "unit_cell": {},
  "peaks": [
    {
      "d_spacing": 2.27700,
      "two_theta": 39.546,
      "intensity": 100.0,
      "hkl": "1 0 3",
      "h": 1,
      "k": 0,
      "l": 3
    },
    {
      "d_spacing": 6.80000,
      "two_theta": 13.009,
      "intensity": 39.0,
      "hkl": "0 0 2",
      "h": 0,
      "k": 0,
      "l": 2
    },
    {
      "d_spacing": 1.26240,
      "two_theta": 75.206,
      "intensity": 11.0,
      "hkl": "1 1 6",
      "h": 1,
      "k": 1,
      "l": 6
    },
    {
      "d_spacing": 1.31060,
      "two_theta": 71.994,
      "intensity": 9.0,
      "hkl": "1 0 9",
      "h": 1,
      "k": 0,
      "l": 9
    },
    {
      "d_spacing": 2.58500,
      "two_theta": 34.674,
      "intensity": 6.0,
      "hkl": "1 0 1",
      "h": 1,
      "k": 0,
      "l": 1
    },
    {
      "d_spacing": 0.97190,
      "two_theta": 104.853,
      "intensity": 3.0,
      "hkl": "2 1 3",
      "h": 2,
      "k": 1,
      "l": 3
    },
    {
      "d_spacing": 1.13830,
      "two_theta": 85.174,
      "intensity": 2.0,
      "hkl": "2 0 6",
      "h": 2,
      "k": 0,
      "l": 6
    },
    {
      "d_spacing": 0.99260,
      "two_theta": 101.799,
      "intensity": 2.0,
      "hkl": "2 0 9",
      "h": 2,
      "k": 0,
      "l": 9
    },
    {
      "d_spacing": 0.90860,
      "two_theta": 115.944,
      "intensity": 2.0,
      "hkl": "1 1 12",
      "h": 1,
      "k": 1,
      "l": 12
    },
    {
      "d_spacing": 2.26700,
      "two_theta": 39.728,
      "intensity": 18.0,
      "hkl": "0 0 6",
      "h": 0,
      "k": 0,
      "l": 6
    },
    {
      "d_spacing": 2.08200,
      "two_theta": 43.429,
      "intensity": 3.0,
      "hkl": "1 0 4",
      "h": 1,
      "k": 0,
      "l": 4
    },
    {
      "d_spacing": 1.71770,
      "two_theta": 53.288,
      "intensity": 14.0,
      "hkl": "1 0 6",
      "h": 1,
      "k": 0,
      "l": 6
    },
    {
      "d_spacing": 1.52000,
      "two_theta": 60.899,
      "intensity": 14.0,
      "hkl": "1 1 0",
      "h": 1,
      "k": 1,
      "l": 0
    },
    {
      "d_spacing": 1.31640,
      "two_theta": 71.628,
      "intensity": 2.0,
      "hkl": "2 0 0",
      "h": 2,
      "k": 0,
      "l": 0
    },
    {
      "d_spacing": 0.83110,
      "two_theta": 135.896,
      "intensity": 2.0,
      "hkl": "2 1 9",
      "h": 2,
      "k": 1,
      "l": 9
    }
  ]
}

File: data/databases/json/AlTi3C_3207.json
{
  "id": "AlTi3C_3207",
  "name": "AlTi3C",
  "formula": null,
  "source": "ICDD",
  "space_group": "Prn-3m",
  "unit_cell": {},
  "peaks": [
    {
      "d_spacing": 2.39600,
      "two_theta": 37.507,
      "intensity": 100.0,
      "hkl": "1 1 1",
      "h": 1,
      "k": 1,
      "l": 1
    },
    {
      "d_spacing": 2.07500,
      "two_theta": 43.583,
      "intensity": 56.5,
      "hkl": "2 0 0",
      "h": 2,
      "k": 0,
      "l": 0
    },
    {
      "d_spacing": 1.46725,
      "two_theta": 63.336,
      "intensity": 26.4,
      "hkl": "2 2 0",
      "h": 2,
      "k": 2,
      "l": 0
    },
    {
      "d_spacing": 1.25127,
      "two_theta": 75.993,
      "intensity": 20.7,
      "hkl": "3 1 1",
      "h": 3,
      "k": 1,
      "l": 1
    },
    {
      "d_spacing": 4.15000,
      "two_theta": 21.394,
      "intensity": 17.1,
      "hkl": "1 0 0",
      "h": 1,
      "k": 0,
      "l": 0
    },
    {
      "d_spacing": 1.19800,
      "two_theta": 80.030,
      "intensity": 6.9,
      "hkl": "2 2 2",
      "h": 2,
      "k": 2,
      "l": 2
    },
    {
      "d_spacing": 1.85594,
      "two_theta": 59.044,
      "intensity": 3.7,
      "hkl": "2 1 0",
      "h": 2,
      "k": 1,
      "l": 0
    },
    {
      "d_spacing": 2.93449,
      "two_theta": 30.437,
      "intensity": 1.1,
      "hkl": "1 1 0",
      "h": 1,
      "k": 1,
      "l": 0
    },
    {
      "d_spacing": 1.38333,
      "two_theta": 67.676,
      "intensity": 1.1,
      "hkl": "2 2 1",
      "h": 2,
      "k": 2,
      "l": 1
    },
    {
      "d_spacing": 1.15100,
      "two_theta": 84.018,
      "intensity": 0.4,
      "hkl": "3 2 0",
      "h": 3,
      "k": 2,
      "l": 0
    },
    {
      "d_spacing": 1.10913,
      "two_theta": 87.976,
      "intensity": 0.1,
      "hkl": "3 2 1",
      "h": 3,
      "k": 2,
      "l": 1
    },
    {
      "d_spacing": 1.69423,
      "two_theta": 54.086,
      "intensity": 0.4,
      "hkl": "2 1 1",
      "h": 2,
      "k": 1,
      "l": 1
    },
    {
      "d_spacing": 1.31235,
      "two_theta": 71.883,
      "intensity": 0.1,
      "hkl": "3 1 0",
      "h": 3,
      "k": 1,
      "l": 0
    }
  ]
}

File: data/databases/json/Ti3AlC2_0875.json
{
  "id": "Ti3AlC2_0875",
  "name": "Ti3AlC2",
  "formula": null,
  "source": "ICDD",
  "space_group": "PE3fmmc E",
  "unit_cell": {
    "a": 3.0654
  },
  "peaks": [
    {
      "d_spacing": 2.30544,
      "two_theta": 39.038,
      "intensity": 100.0,
      "hkl": "1 0 4",
      "h": 1,
      "k": 0,
      "l": 4
    },
    {
      "d_spacing": 2.1585,
      "two_theta": 41.816,
      "intensity": 28.0,
      "hkl": "1 0 5",
      "h": 1,
      "k": 0,
      "l": 5
    },
    {
      "d_spacing": 9.28509,
      "two_theta": 9.518,
      "intensity": 27.0,
      "hkl": "0 0 2",
      "h": 0,
      "k": 0,
      "l": 2
    },
    {
      "d_spacing": 1.53461,
      "two_theta": 60.258,
      "intensity": 24.0,
      "hkl": "1 1 0",
      "h": 1,
      "k": 1,
      "l": 0
    },
    {
      "d_spacing": 2.63145,
      "two_theta": 34.043,
      "intensity": 20.0,
      "hkl": "1 0 1",
      "h": 1,
      "k": 0,
      "l": 1
    },
    {
      "d_spacing": 2.3179,
      "two_theta": 38.819,
      "intensity": 20.0,
      "hkl": "0 0 8",
      "h": 0,
      "k": 0,
      "l": 8
    },
    {
      "d_spacing": 1.2783,
      "two_theta": 74.112,
      "intensity": 18.0,
      "hkl": "1 1 8",
      "h": 1,
      "k": 1,
      "l": 8
    },
    {
      "d_spacing": 1.62554,
      "two_theta": 56.572,
      "intensity": 12.0,
      "hkl": "1 0 9",
      "h": 1,
      "k": 0,
      "l": 9
    },
    {
      "d_spacing": 1.33357,
      "two_theta": 70.567,
      "intensity": 11.0,
      "hkl": "1 0 12",
      "h": 1,
      "k": 0,
      "l": 12
    },
    {
      "d_spacing": 1.27272,
      "two_theta": 74.492,
      "intensity": 9.0,
      "hkl": "2 0 4",
      "h": 2,
      "k": 0,
      "l": 4
    },
    {
      "d_spacing": 1.87369,
      "two_theta": 48.55,
      "intensity": 8.0,
      "hkl": "1 0 7",
      "h": 1,
      "k": 0,
      "l": 7
    },
    {
      "d_spacing": 1.11715,
      "two_theta": 87.185,
      "intensity": 7.0,
      "hkl": "2 0 9",
      "h": 2,
      "k": 0,
      "l": 9
    },
    {
      "d_spacing": 4.62597,
      "two_theta": 19.155,
      "intensity": 5.0,
      "hkl": "0 0 4",
      "h": 0,
      "k": 0,
      "l": 4
    },
    {
      "d_spacing": 1.42059,
      "two_theta": 65.672,
      "intensity": 5.0,
      "hkl": "1 0 11",
      "h": 1,
      "k": 0,
      "l": 11
    },
    {
      "d_spacing": 1.323,
      "two_theta": 71.216,
      "intensity": 4.0,
      "hkl": "2 0 1",
      "h": 2,
      "k": 0,
      "l": 1
    },
    {
      "d_spacing": 1.25117,
      "two_theta": 76.0,
      "intensity": 4.0,
      "hkl": "2 0 5",
      "h": 2,
      "k": 0,
      "l": 5
    },
    {
      "d_spacing": 2.55234,
      "two_theta": 35.132,
      "intensity": 3.0,
      "hkl": "1 0 2",
      "h": 1,
      "k": 0,
      "l": 2
    },
    {
      "d_spacing": 2.01616,
      "two_theta": 44.923,
      "intensity": 3.0,
      "hkl": "1 0 0",
      "h": 1,
      "k": 0,
      "l": 0
    },
    {
      "d_spacing": 1.74421,
      "two_theta": 52.416,
      "intensity": 3.0,
      "hkl": "1 0 8",
      "h": 1,
      "k": 0,
      "l": 8
    },
    {
      "d_spacing": 1.51755,
      "two_theta": 61.007,
      "intensity": 3.0,
      "hkl": "1 1 2",
      "h": 1,
      "k": 1,
      "l": 2
    },
    {
      "d_spacing": 1.04327,
      "two_theta": 95.182,
      "intensity": 3.0,
      "hkl": "2 0 11",
      "h": 2,
      "k": 0,
      "l": 11
    },
    {
      "d_spacing": 1.25453,
      "two_theta": 75.761,
      "intensity": 2.0,
      "hkl": "1 0 13",
      "h": 1,
      "k": 0,
      "l": 13
    },
    {
      "d_spacing": 1.18737,
      "two_theta": 80.894,
      "intensity": 2.0,
      "hkl": "2 0 7",
      "h": 2,
      "k": 0,
      "l": 7
    },
    {
      "d_spacing": 1.15658,
      "two_theta": 83.521,
      "intensity": 2.0,
      "hkl": "0 0 16",
      "h": 0,
      "k": 0,
      "l": 16
    },
    {
      "d_spacing": 2.65643,
      "two_theta": 33.713,
      "intensity": 1.0,
      "hkl": "1 0 1",
      "h": 1,
      "k": 0,
      "l": 1
    },
    {
      "d_spacing": 1.15355,
      "two_theta": 83.79,
      "intensity": 1.0,
      "hkl": "2 0 8",
      "h": 2,
      "k": 0,
      "l": 8
    },
    {
      "d_spacing": 2.44099,
      "two_theta": 36.790,
      "intensity": 8.0,
      "hkl": "1 0 3",
      "h": 1,
      "k": 0,
      "l": 3
    }
  ]
}

File: data/databases/json/Ti3AlC_0438.json
{
  "id": "Ti3AlC_0438",
  "name": "Ti3AlC",
  "formula": null,
  "source": "ICDD",
  "space_group": "Prn3m",
  "unit_cell": {},
  "peaks": [
    {
      "d_spacing": 2.39000,
      "two_theta": 37.604,
      "intensity": 100.0,
      "hkl": "1 1 1",
      "h": 1,
      "k": 1,
      "l": 1
    },
    {
      "d_spacing": 2.07400,
      "two_theta": 43.605,
      "intensity": 90.0,
      "hkl": "2 0 0",
      "h": 2,
      "k": 0,
      "l": 0
    },
    {
      "d_spacing": 1.46500,
      "two_theta": 63.445,
      "intensity": 80.0,
      "hkl": "2 2 0",
      "h": 2,
      "k": 2,
      "l": 0
    },
    {
      "d_spacing": 0.95200,
      "two_theta": 108.024,
      "intensity": 55.0,
      "hkl": "3 3 1",
      "h": 3,
      "k": 3,
      "l": 1
    },
    {
      "d_spacing": 4.15000,
      "two_theta": 21.394,
      "intensity": 50.0,
      "hkl": "1 0 0",
      "h": 1,
      "k": 0,
      "l": 0
    },
    {
      "d_spacing": 1.19800,
      "two_theta": 80.030,
      "intensity": 50.0,
      "hkl": "2 2 2",
      "h": 2,
      "k": 2,
      "l": 2
    },
    {
      "d_spacing": 1.85300,
      "two_theta": 49.127,
      "intensity": 10.0,
      "hkl": "2 1 0",
      "h": 2,
      "k": 1,
      "l": 0
    },
    {
      "d_spacing": 1.38300,
      "two_theta": 67.694,
      "intensity": 5.0,
      "hkl": "3 0 0",
      "h": 3,
      "k": 0,
      "l": 0
    },
    {
      "d_spacing": 0.92800,
      "two_theta": 112.211,
      "intensity": 60.0,
      "hkl": "4 2 0",
      "h": 4,
      "k": 2,
      "l": 0
    },
    {
      "d_spacing": 1.25100,
      "two_theta": 76.012,
      "intensity": 70.0,
      "hkl": "3 1 1",
      "h": 3,
      "k": 1,
      "l": 1
    },
    {
      "d_spacing": 1.03800,
      "two_theta": 95.821,
      "intensity": 20.0,
      "hkl": "4 0 0",
      "h": 4,
      "k": 0,
      "l": 0
    },
    {
      "d_spacing": 0.84800,
      "two_theta": 130.563,
      "intensity": 60.0,
      "hkl": " ",
      "h": " ",
      "k": " ",
      "l": " "
    },
    {
      "d_spacing": 0.79900,
      "two_theta": 149.193,
      "intensity": 85.0,
      "hkl": " ",
      "h": " ",
      "k": " ",
      "l": ""
    }
  ]
}

File: data/databases/json/Ti3AlC_2282.json
{
  "id": "Ti3AlC_2282",
  "name": "Ti3AlC",
  "formula": null,
  "source": "ICDD",
  "space_group": "Prn-3m",
  "unit_cell": {},
  "peaks": [
    {
      "d_spacing": 2.39947,
      "two_theta": 37.450,
      "intensity": 100.0,
      "hkl": "1 1 1",
      "h": 1,
      "k": 1,
      "l": 1
    },
    {
      "d_spacing": 2.07800,
      "two_theta": 43.517,
      "intensity": 56.5,
      "hkl": "2 1 0",
      "h": 2,
      "k": 1,
      "l": 0
    },
    {
      "d_spacing": 1.46537,
      "two_theta": 63.234,
      "intensity": 26.3,
      "hkl": "2 2 0",
      "h": 2,
      "k": 2,
      "l": 0
    },
    {
      "d_spacing": 1.25308,
      "two_theta": 75.864,
      "intensity": 20.7,
      "hkl": "3 1 1",
      "h": 3,
      "k": 1,
      "l": 1
    },
    {
      "d_spacing": 4.15600,
      "two_theta": 21.363,
      "intensity": 17.0,
      "hkl": "1 0 0",
      "h": 1,
      "k": 0,
      "l": 0
    },
    {
      "d_spacing": 1.19973,
      "two_theta": 79.891,
      "intensity": 6.9,
      "hkl": "2 2 2",
      "h": 2,
      "k": 2,
      "l": 2
    },
    {
      "d_spacing": 1.85862,
      "two_theta": 45.969,
      "intensity": 3.8,
      "hkl": "2 1 0",
      "h": 2,
      "k": 1,
      "l": 0
    },
    {
      "d_spacing": 2.59387,
      "two_theta": 30.392,
      "intensity": 1.1,
      "hkl": "1 1 0",
      "h": 1,
      "k": 1,
      "l": 0
    },
    {
      "d_spacing": 1.38533,
      "two_theta": 67.565,
      "intensity": 1.1,
      "hkl": "2 2 1",
      "h": 2,
      "k": 2,
      "l": 1
    },
    {
      "d_spacing": 1.15267,
      "two_theta": 83.868,
      "intensity": 0.4,
      "hkl": "3 2 0",
      "h": 3,
      "k": 2,
      "l": 0
    },
    {
      "d_spacing": 1.11074,
      "two_theta": 87.816,
      "intensity": 0.1,
      "hkl": "3 2 1",
      "h": 3,
      "k": 2,
      "l": 1
    },
    {
      "d_spacing": 1.69668,
      "two_theta": 54.002,
      "intensity": 0.4,
      "hkl": "2 1 1",
      "h": 2,
      "k": 1,
      "l": 1
    },
    {
      "d_spacing": 1.31424,
      "two_theta": 67.565,
      "intensity": 1.1,
      "hkl": "3 1 0",
      "h": 3,
      "k": 1,
      "l": 0
    }
  ]
}
